Repository: stanlo229/da_for_polymers

File: da_for_polymers/data/input_representation/OPV_Min/augmentation/KFold/input_train_1.csv (part 1 of 46)
Unnamed: 0,Unnamed: 0.1,Unnamed: 0.1.1,Donor,Donor_SMILES,Donor_Big_SMILES,Donor_SELFIES,Acceptor,Acceptor_SMILES,Acceptor_Big_SMILES,Acceptor_SELFIES,HOMO_D (eV),LUMO_D (eV),HOMO_A (eV),LUMO_A (eV),PCE (%),calc_PCE (%),Voc (V),Jsc (mA cm^-2),FF (%),DA_pair_aug
0,0,0,PBDT-TT,CCCCC(CC)COC(=O)c1c(-c2ccc(C)s2)sc2c(C(=O)OCC(CC)CCCC)c(-c3ccc(-c4cc5c(-c6ccc(CC(CC)CCCC)s6)c6sc(C)cc6c(-c6ccc(CC(CC)CCCC)s6)c5s4)s3)sc12,{[$]CCCC(CC)COC(=O)c1c(-c2ccc[$]s2)sc2c(C(=O)OCC(CC)CCCC)c(-c3ccc(-c4cc5c(-c6ccc(CC(CC)CCCC)s6)c6sc[$]cc6c(-c6ccc(CC(CC)CCCC)s6)c5s4)s3)sc12},[C][C][C][C][C][Branch1_1][Ring1][C][C][C][O][C][Branch1_2][C][=O][C][=C][Branch1_1][O][C][=C][C][=C][Branch1_1][C][C][S][Ring1][Branch1_2][S][C][C][Branch1_1][S][C][Branch1_2][C][=O][O][C][C][Branch1_1][Ring1][C][C][C][C][C][C][=C][Branch2_1][Branch1_2][#C][C][=C][C][=C][Branch2_1][Branch1_2][Ring2][C][=C][C][=C][Branch2_1][Ring1][Ring2][C][=C][C][=C][Branch1_1][O][C][C][Branch1_1][Ring1][C][C][C][C][C][C][S][Ring1][=N][C][S][C][Branch1_1][C][C][=C][C][Expl=Ring1][Branch1_2][C][Branch2_1][Ring1][Ring2][C][=C][C][=C][Branch1_1][O][C][C][Branch1_1][Ring1][C][C][C][C][C][C][S][Ring1][=N][=C][Ring2][Ring2][Ring2][S][Ring2][Ring2][Branch1_3][S][Ring2][Ring2][N][S][C][Ring2][Branch1_2][Branch1_1][Expl=Ring2][Branch1_1][N],6TIC,CCCCCCc1ccc(C2(c3ccc(CCCCCC)cc3)c3c(sc4cc(/C=C5\C(=O)c6ccccc6C5=C(C#N)C#N)sc34)-c3sc4c5c(sc4c32)-c2sc3cc(/C=C4\C(=O)c6ccccc6C4=C(C#N)C#N)sc3c2C5(c2ccc(CCCCCC)cc2)c2ccc(CCCCCC)cc2)cc1,{[$]CCCCCc1ccc(C2(c3ccc(CCCCCC)cc3)c3c(sc4cc(/C=C5\C(=O)c6ccccc6C5=C(C#N)C#N)sc34)-c3sc4c5c(sc4c32)-c2sc3cc(/C=C4\C(=O)c6ccccc6C4=C(C#N)C#N)sc3c2C5(c2ccc(CCCCCC)cc2)c2ccc(CCCCCC)cc2)cc1},[C][C][C][C][C][C][C][=C][C][=C][Branch2_1][O][S][C][Branch1_1][P][C][=C][C][=C][Branch1_1][Branch1_3][C][C][C][C][C][C][C][=C][Ring1][N][C][=C][Branch2_1][Ring2][Branch2_1][S][C][C][=C][Branch2_1][Ring1][Branch2_2][/C][=C][\C][Branch1_2][C][=O][C][=C][C][=C][C][=C][Ring1][Branch1_2][C][Ring1][Branch2_3][=C][Branch1_1][Ring1][C][#N][C][#N][S][C][Ring2][Ring1][Branch2_1][Expl=Ring2][Ring1][Branch1_1][C][S][C][C][=C][Branch1_1][O][S][C][Expl=Ring1][Branch1_1][C][Expl=Ring1][Branch2_1][Ring2][Ring2][=N][C][S][C][C][=C][Branch2_1][Ring1][Branch2_2][/C][=C][\C][Branch1_2][C][=O][C][=C][C][=C][C][=C][Ring1][Branch1_2][C][Ring1][Branch2_3][=C][Branch1_1][Ring1][C][#N][C][#N][S][C][Expl=Ring2][Ring1][Branch1_1][C][Expl=Ring2][Ring1][Branch2_1][C][Ring2][Ring1][=C][Branch1_1][P][C][=C][C][=C][Branch1_1][Branch1_3][C][C][C][C][C][C][C][=C][Ring1][N][C][=C][C][=C][Branch1_1][Branch1_3][C][C][C][C][C][C][C][=C][Ring1][N][C][=C][Ring2][Branch2_1][Ring2],-5.23,-3.34,-5.45,-3.94,9.46,9.461,0.812,19.1,61.0,"['CCCCC(CC)COC(=O)c1c(-c2ccc(C)s2)sc2c(C(=O)OCC(CC)CCCC)c(-c3ccc(-c4cc5c(-c6ccc(CC(CC)CCCC)s6)c6sc(C)cc6c(-c6ccc(CC(CC)CCCC)s6)c5s4)s3)sc12.CCCCCCc1ccc(C2(c3ccc(CCCCCC)cc3)c3c(sc4cc(/C=C5\\C(=O)c6ccccc6C5=C(C#N)C#N)sc34)-c3sc4c5c(sc4c32)-c2sc3cc(/C=C4\\C(=O)c6ccccc6C4=C(C#N)C#N)sc3c2C5(c2ccc(CCCCCC)cc2)c2ccc(CCCCCC)cc2)cc1', 'C(c1c(-c2ccc(s2)-c2sc3c(c(c4c(c3-c3ccc(s3)CC(CCCC)CC)cc(s4)C)-c3sc(cc3)CC(CC)CCCC)c2)sc2c1sc(c2C(=O)OCC(CC)CCCC)-c1sc(C)cc1)(OCC(CC)CCCC)=O.c12ccccc2C(/C(C1=O)=C/c1sc2c(sc3-c4sc5c(sc6c5C(c5c-6sc6cc(/C=C7/C(=C(C#N)C#N)c8ccccc8C7=O)sc56)(c5ccc(cc5)CCCCCC)c5ccc(CCCCCC)cc5)c4C(c32)(c2ccc(CCCCCC)cc2)c2ccc(CCCCCC)cc2)c1)=C(C#N)C#N', 'c1c(-c2c(c3sc(-c4ccc(s4)C)c(c3s2)C(OCC(CC)CCCC)=O)C(OCC(CC)CCCC)=O)sc(-c2sc3c(c2)c(c2c(cc(s2)C)c3-c2sc(CC(CC)CCCC)cc2)-c2sc(cc2)CC(CCCC)CC)c1.c1(ccc(cc1)C1(c2ccc(cc2)CCCCCC)c2c3sc(cc3sc2-c2c1c1c(s2)c2c(s1)-c1sc3cc(sc3c1C2(c1ccc(CCCCCC)cc1)c1ccc(CCCCCC)cc1)/C=C1\\C(=O)c2ccccc2C1=C(C#N)C#N)/C=C1/C(=C(C#N)C#N)c2c(C1=O)cccc2)CCCCCC', 's1c(-c2cc3c(c(-c4ccc(CC(CCCC)CC)s4)c4cc(C)sc4c3-c3sc(cc3)CC(CC)CCCC)s2)ccc1-c1sc2c(c1C(=O)OCC(CCCC)CC)sc(c2C(=O)OCC(CCCC)CC)-c1ccc(C)s1.CCCCCCc1ccc(C2(c3c(-c4sc5cc(/C=C6\\C(=O)c7c(cccc7)C6=C(C#N)C#N)sc5c42)sc2c4c(sc32)-c2c(c3c(cc(/C=C5/C(c6ccccc6C5=O)=C(C#N)C#N)s3)s2)C4(c2ccc(cc2)CCCCCC)c2ccc(CCCCCC)cc2)c2ccc(cc2)CCCCCC)cc1', 'CCC(Cc1ccc(-c2c3c(c(c4c2cc(s4)-c2sc(cc2)-c2sc4c(sc(-c5sc(C)cc5)c4C(OCC(CC)CCCC)=O)c2C(OCC(CC)CCCC)=O)-c2sc(cc2)CC(CC)CCCC)cc(C)s3)s1)CCCC.CCCCCCc1ccc(C2(c3c(sc4c3sc3-c5c(c6sc(/C=C7/C(c8c(C7=O)cccc8)=C(C#N)C#N)cc6s5)C(c5ccc(CCCCCC)cc5)(c43)c3ccc(CCCCCC)cc3)-c3sc4cc(/C=C5/C(c6ccccc6C5=O)=C(C#N)C#N)sc4c32)c2ccc(CCCCCC)cc2)cc1']"
1,1,1,PBDT-TT,CCCCC(CC)COC(=O)c1c(-c2ccc(C)s2)sc2c(C(=O)OCC(CC)CCCC)c(-c3ccc(-c4cc5c(-c6ccc(CC(CC)CCCC)s6)c6sc(C)cc6c(-c6ccc(CC(CC)CCCC)s6)c5s4)s3)sc12,{[$]CCCC(CC)COC(=O)c1c(-c2ccc[$]s2)sc2c(C(=O)OCC(CC)CCCC)c(-c3ccc(-c4cc5c(-c6ccc(CC(CC)CCCC)s6)c6sc[$]cc6c(-c6ccc(CC(CC)CCCC)s6)c5s4)s3)sc12},[C][C][C][C][C][Branch1_1][Ring1][C][C][C][O][C][Branch1_2][C][=O][C][=C][Branch1_1][O][C][=C][C][=C][Branch1_1][C][C][S][Ring1][Branch1_2][S][C][C][Branch1_1][S][C][Branch1_2][C][=O][O][C][C][Branch1_1][Ring1][C][C][C][C][C][C][=C][Branch2_1][Branch1_2][#C][C][=C][C][=C][Branch2_1][Branch1_2][Ring2][C][=C][C][=C][Branch2_1][Ring1][Ring2][C][=C][C][=C][Branch1_1][O][C][C][Branch1_1][Ring1][C][C][C][C][C][C][S][Ring1][=N][C][S][C][Branch1_1][C][C][=C][C][Expl=Ring1][Branch1_2][C][Branch2_1][Ring1][Ring2][C][=C][C][=C][Branch1_1][O][C][C][Branch1_1][Ring1][C][C][C][C][C][C][S][Ring1][=N][=C][Ring2][Ring2][Ring2][S][Ring2][Ring2][Branch1_3][S][Ring2][Ring2][N][S][C][Ring2][Branch1_2][Branch1_1][Expl=Ring2][Branch1_1][N],ITIC,CCCCCCc1ccc(C2(c3ccc(CCCCCC)cc3)c3cc4c(cc3-c3sc5cc(/C=C6\C(=O)c7ccccc7C6=C(C#N)C#N)sc5c32)C(c2ccc(CCCCCC)cc2)(c2ccc(CCCCCC)cc2)c2c-4sc3cc(/C=C4\C(=O)c5ccccc5C4=C(C#N)C#N)sc23)cc1,{[$]CCCCCc1ccc(C2(c3ccc(CCCCCC)cc3)c3cc4c(cc3-c3sc5cc(/C=C6\C(=O)c7ccccc7C6=C(C#N)C#N)sc5c32)C(c2ccc(CCCCCC)cc2)(c2ccc(CCCCCC)cc2)c2c-4sc3cc(/C=C4\C(=O)c5ccccc5C4=C(C#N)C#N)sc23)cc1},[C][C][C][C][C][C][C][=C][C][=C][Branch2_1][O][N][C][Branch1_1][P][C][=C][C][=C][Branch1_1][Branch1_3][C][C][C][C][C][C][C][=C][Ring1][N][C][=C][C][=C][Branch2_1][Ring2][P][C][=C][Ring1][Branch1_2][C][S][C][C][=C][Branch2_1][Ring1][Branch2_2][/C][=C][\C][Branch1_2][C][=O][C][=C][C][=C][C][=C][Ring1][Branch1_2][C][Ring1][Branch2_3][=C][Branch1_1][Ring1][C][#N][C][#N][S][C][Expl=Ring2][Ring1][Branch1_1][C][Expl=Ring2][Ring1][Branch2_1][Ring2][Ring2][O][C][Branch1_1][P][C][=C][C][=C][Branch1_1][Branch1_3][C][C][C][C][C][C][C][=C][Ring1][N][Branch1_1][P][C][=C][C][=C][Branch1_1][Branch1_3][C][C][C][C][C][C][C][=C][Ring1][N][C][=C][Ring2][Branch1_1][Branch1_3][S][C][C][=C][Branch2_1][Ring1][Branch2_2][/C][=C][\C][Branch1_2][C][=O][C][=C][C][=C][C][=C][Ring1][Branch1_2][C][Ring1][Branch2_3][=C][Branch1_1][Ring1][C][#N][C][#N][S][C][Ring2][Ring1][Branch2_1][Expl=Ring2][Ring1][Branch1_1][C][=C][Ring2][Branch2_1][C],-5.23,-3.34,-5.6,-3.86,8.72,8.719,0.849,15.8,65.0,"['CCCCC(CC)COC(=O)c1c(-c2ccc(C)s2)sc2c(C(=O)OCC(CC)CCCC)c(-c3ccc(-c4cc5c(-c6ccc(CC(CC)CCCC)s6)c6sc(C)cc6c(-c6ccc(CC(CC)CCCC)s6)c5s4)s3)sc12.CCCCCCc1ccc(C2(c3ccc(CCCCCC)cc3)c3cc4c(cc3-c3sc5cc(/C=C6\\C(=O)c7ccccc7C6=C(C#N)C#N)sc5c32)C(c2ccc(CCCCCC)cc2)(c2ccc(CCCCCC)cc2)c2c-4sc3cc(/C=C4\\C(=O)c5ccccc5C4=C(C#N)C#N)sc23)cc1', 's1c(C)ccc1-c1sc2c(C(=O)OCC(CCCC)CC)c(sc2c1C(OCC(CCCC)CC)=O)-c1ccc(-c2cc3c(c4c(c(-c5ccc(s5)CC(CCCC)CC)c3s2)cc(C)s4)-c2ccc(CC(CC)CCCC)s2)s1.C(#N)C(C#N)=C1/C(C(c2c1cccc2)=O)=C/c1cc2sc3-c4cc5c(-c6sc7c(c6C5(c5ccc(CCCCCC)cc5)c5ccc(cc5)CCCCCC)sc(/C=C5/C(c6ccccc6C5=O)=C(C#N)C#N)c7)cc4C(c4ccc(cc4)CCCCCC)(c4ccc(cc4)CCCCCC)c3c2s1', 'C(CCC)C(Cc1sc(cc1)-c1c2sc(-c3sc(-c4c(C(OCC(CCCC)CC)=O)c5sc(-c6ccc(s6)C)c(c5s4)C(=O)OCC(CCCC)CC)cc3)cc2c(-c2sc(CC(CCCC)CC)cc2)c2sc(C)cc12)CC.c12ccccc1C(=C(C#N)C#N)/C(C2=O)=C/c1sc2c3C(c4ccc(cc4)CCCCCC)(c4ccc(cc4)CCCCCC)c4cc5c(cc4-c3sc2c1)C(c1ccc(CCCCCC)cc1)(c1ccc(cc1)CCCCCC)c1c-5sc2cc(sc21)/C=C1\\C(c2c(cccc2)C1=C(C#N)C#N)=O', 'c1(-c2sc(cc2)-c2c(c3sc(-c4sc(C)cc4)c(C(=O)OCC(CC)CCCC)c3s2)C(OCC(CC)CCCC)=O)sc2c(-c3sc(cc3)CC(CCCC)CC)c3c(sc(C)c3)c(-c3sc(CC(CC)CCCC)cc3)c2c1.C(CC)CCCc1ccc(C2(c3ccc(cc3)CCCCCC)c3cc4c(C(c5ccc(CCCCCC)cc5)(c5ccc(CCCCCC)cc5)c5c6sc(cc6sc5-4)/C=C4\\C(=O)c5c(C4=C(C#N)C#N)cccc5)cc3-c3sc4c(sc(/C=C5/C(c6ccccc6C5=O)=C(C#N)C#N)c4)c23)cc1', 'c1(-c2ccc(s2)CC(CCCC)CC)c2sc(-c3sc(-c4sc5c(c4C(=O)OCC(CCCC)CC)sc(-c4sc(C)cc4)c5C(=O)OCC(CC)CCCC)cc3)cc2c(c2sc(C)cc12)-c1ccc(CC(CC)CCCC)s1.N#CC(=C1c2ccccc2C(/C1=C\\c1cc2sc3c(C(c4ccc(cc4)CCCCCC)(c4ccc(cc4)CCCCCC)c4cc5-c6sc7c(c6C(c6ccc(cc6)CCCCCC)(c5cc4-3)c3ccc(CCCCCC)cc3)sc(c7)/C=C3\\C(=O)c4c(C3=C(C#N)C#N)cccc4)c2s1)=O)C#N']"
4,4,4,J52,CCCCCCCCC(CCCCCC)Cn1nc2c(-c3ccc(C)s3)c(F)c(F)c(-c3ccc(-c4cc5c(-c6ccc(CC(CC)CCCC)s6)c6sc(C)cc6c(-c6ccc(CCCCC(C)CC)s6)c5s4)s3)c2n1,{[$]CCCCCCCC(CCCCCC)Cn1nc2c(-c3ccc[$]s3)c(F)c(F)c(-c3ccc(-c4cc5c(-c6ccc(CC(CC)CCCC)s6)c6sc[$]cc6c(-c6ccc(CCCCC[$]CC)s6)c5s4)s3)c2n1},[C][C][C][C][C][C][C][C][C][Branch1_1][Branch1_3][C][C][C][C][C][C][C][N][N][=C][C][Branch1_1][O][C][=C][C][=C][Branch1_1][C][C][S][Ring1][Branch1_2][=C][Branch1_1][C][F][C][Branch1_1][C][F][=C][Branch2_1][Branch1_2][#C][C][=C][C][=C][Branch2_1][Branch1_2][Ring2][C][=C][C][=C][Branch2_1][Ring1][Ring2][C][=C][C][=C][Branch1_1][O][C][C][Branch1_1][Ring1][C][C][C][C][C][C][S][Ring1][=N][C][S][C][Branch1_1][C][C][=C][C][Expl=Ring1][Branch1_2][C][Branch2_1][Ring1][Ring2][C][=C][C][=C][Branch1_1][O][C][C][C][C][C][Branch1_1][C][C][C][C][S][Ring1][=N][=C][Ring2][Ring2][Ring2][S][Ring2][Ring2][Branch1_3][S][Ring2][Ring2][N][C][Ring2][Branch1_1][Branch2_3][=N][Ring2][Branch1_1][=N],BTA13,CCCCCCCCn1nc2c(/C=c3/sc(=C(C#N)C#N)n(CC)c3=O)ccc(-c3cc4sc5c(c4s3)C(c3ccc(CCCCCC)cc3)(c3ccc(CCCCCC)cc3)c3cc4c(cc3-5)C(c3ccc(CCCCCC)cc3)(c3ccc(CCCCCC)cc3)c3c-4sc4cc(-c5ccc(/C=c6/sc(=C(C#N)C#N)n(CC)c6=O)c6nn(CCCCCCCC)nc56)sc34)c2n1,{[$]CCCCCCCn1nc2c(/C=c3/sc(=C(C#N)C#N)n(CC)c3=O)ccc(-c3cc4sc5c(c4s3)C(c3ccc(CCCCCC)cc3)(c3ccc(CCCCCC)cc3)c3cc4c(cc3-5)C(c3ccc(CCCCCC)cc3)(c3ccc(CCCCCC)cc3)c3c-4sc4cc(-c5ccc(/C=c6/sc(=C(C#N)C#N)n(CC)c6=O)c6nn(CCCCCCCC)nc56)sc34)c2n1},[C][C][C][C][C][C][C][C][N][N][=C][C][Branch2_1][Ring1][Branch1_3][/C][=C][/S][C][Branch1_2][Branch2_1][=C][Branch1_1][Ring1][C][#N][C][#N][N][Branch1_1][Ring1][C][C][C][Ring1][N][=O][=C][C][=C][Branch2_1][N][O][C][=C][C][S][C][=C][Branch1_1][Branch1_3][C][Expl=Ring1][Branch1_1][S][Ring1][Branch2_1][C][Branch1_1][P][C][=C][C][=C][Branch1_1][Branch1_3][C][C][C][C][C][C][C][=C][Ring1][N][Branch1_1][P][C][=C][C][=C][Branch1_1][Branch1_3][C][C][C][C][C][C][C][=C][Ring1][N][C][=C][C][=C][Branch1_1][Branch2_1][C][=C][Ring1][Branch1_2][Ring2][Ring2][Ring1][C][Branch1_1][P][C][=C][C][=C][Branch1_1][Branch1_3][C][C][C][C][C][C][C][=C][Ring1][N][Branch1_1][P][C][=C][C][=C][Branch1_1][Branch1_3][C][C][C][C][C][C][C][=C][Ring1][N][C][=C][Ring2][Ring1][#C][S][C][C][=C][Branch2_1][Branch1_1][C][C][=C][C][=C][Branch2_1][Ring1][Branch1_3][/C][=C][/S][C][Branch1_2][Branch2_1][=C][Branch1_1][Ring1][C][#N][C][#N][N][Branch1_1][Ring1][C][C][C][Ring1][N][=O][C][=N][N][Branch1_1][Branch2_2][C][C][C][C][C][C][C][C][N][=C][Ring2][Ring1][#C][Ring1][=N][S][C][Ring2][Ring2][Branch1_3][Expl=Ring2][Ring2][Ring2][C][Ring2][Branch2_2][O][=N][Ring2][Branch2_2][=C],-5.13,-3.22,-5.34,-3.62,7.82,7.822,1.05,12.7,58.66,"['CCCCCCCCC(CCCCCC)Cn1nc2c(-c3ccc(C)s3)c(F)c(F)c(-c3ccc(-c4cc5c(-c6ccc(CC(CC)CCCC)s6)c6sc(C)cc6c(-c6ccc(CCCCC(C)CC)s6)c5s4)s3)c2n1.CCCCCCCCn1nc2c(/C=c3/sc(=C(C#N)C#N)n(CC)c3=O)ccc(-c3cc4sc5c(c4s3)C(c3ccc(CCCCCC)cc3)(c3ccc(CCCCCC)cc3)c3cc4c(cc3-5)C(c3ccc(CCCCCC)cc3)(c3ccc(CCCCCC)cc3)c3c-4sc4cc(-c5ccc(/C=c6/sc(=C(C#N)C#N)n(CC)c6=O)c6nn(CCCCCCCC)nc56)sc34)c2n1', 'C(CCCCCCC)C(CCCCCC)Cn1nc2c(c(F)c(F)c(-c3ccc(s3)C)c2n1)-c1sc(-c2sc3c(c(-c4sc(cc4)CC(CCCC)CC)c4c(c3-c3ccc(CCCCC(C)CC)s3)cc(s4)C)c2)cc1.s1c2c(sc3c2C(c2ccc(cc2)CCCCCC)(c2c-3cc3c(c2)-c2c(c4c(s2)cc(s4)-c2c4nn(CCCCCCCC)nc4c(cc2)/C=c2/sc(=C(C#N)C#N)n(CC)c2=O)C3(c2ccc(cc2)CCCCCC)c2ccc(CCCCCC)cc2)c2ccc(CCCCCC)cc2)cc1-c1ccc(/C=c2/sc(n(c2=O)CC)=C(C#N)C#N)c2c1nn(n2)CCCCCCCC', 'C(CCCCCCCC)(Cn1nc2c(-c3ccc(s3)-c3cc4c(c(c5cc(C)sc5c4-c4sc(CC(CCCC)CC)cc4)-c4sc(CCCCC(C)CC)cc4)s3)c(c(F)c(c2n1)-c1sc(cc1)C)F)CCCCCC.n1(c(=C(C#N)C#N)s/c(=C/c2c3c(c(-c4sc5c6c(-c7c(C6(c6ccc(cc6)CCCCCC)c6ccc(CCCCCC)cc6)cc6-c8sc9cc(sc9c8C(c8ccc(CCCCCC)cc8)(c8ccc(cc8)CCCCCC)c6c7)-c6c7c(nn(CCCCCCCC)n7)c(cc6)/C=c6\\c(=O)n(CC)c(s6)=C(C#N)C#N)sc5c4)cc2)nn(CCCCCCCC)n3)c1=O)CC', 'c12sc(cc1c(c1c(c2-c2sc(cc2)CC(CC)CCCC)cc(s1)-c1ccc(-c2c3nn(CC(CCCCCC)CCCCCCCC)nc3c(c(c2F)F)-c2sc(cc2)C)s1)-c1ccc(CCCCC(C)CC)s1)C.c1c(C2(c3ccc(cc3)CCCCCC)c3c(cc4c(c3)-c3c(C4(c4ccc(cc4)CCCCCC)c4ccc(CCCCCC)cc4)c4c(s3)cc(s4)-c3c4nn(nc4c(cc3)/C=c3/sc(n(c3=O)CC)=C(C#N)C#N)CCCCCCCC)-c3c2c2c(cc(s2)-c2ccc(/C=c4\\c(=O)n(c(s4)=C(C#N)C#N)CC)c4nn(nc42)CCCCCCCC)s3)ccc(CCCCCC)c1', 'c1c2c(c3sc(-c4sc(cc4)-c4c(F)c(F)c(-c5sc(cc5)C)c5c4nn(CC(CCCCCCCC)CCCCCC)n5)cc3c(c2sc1C)-c1sc(CC(CCCC)CC)cc1)-c1ccc(s1)CCCCC(CC)C.C(C#N)(C#N)=c1s/c(c(n1CC)=O)=C/c1c2nn(nc2c(-c2cc3c(c4C(c5ccc(CCCCCC)cc5)(c5ccc(CCCCCC)cc5)c5c(-c4s3)cc3C(c4c6c(cc(-c7c8c(nn(n8)CCCCCCCC)c(/C=c8\\c(n(c(s8)=C(C#N)C#N)CC)=O)cc7)s6)sc4-c3c5)(c3ccc(cc3)CCCCCC)c3ccc(cc3)CCCCCC)s2)cc1)CCCCCCCC']"
5,5,5,J52-F,CCCCCCCCC(CCCCCC)Cn1nc2c(-c3ccc(C)s3)c(F)c(F)c(-c3ccc(-c4cc5c(-c6cc(F)c(CC(CC)CCCC)s6)c6sc(C)cc6c(-c6cc(F)c(CCCCC(C)CC)s6)c5s4)s3)c2n1,{[$]CCCCCCCC(CCCCCC)Cn1nc2c(-c3ccc[$]s3)c(F)c(F)c(-c3ccc(-c4cc5c(-c6cc(F)c(CC(CC)CCCC)s6)c6sc[$]cc6c(-c6cc(F)c(CCCCC[$]CC)s6)c5s4)s3)c2n1},[C][C][C][C][C][C][C][C][C][Branch1_1][Branch1_3][C][C][C][C][C][C][C][N][N][=C][C][Branch1_1][O][C][=C][C][=C][Branch1_1][C][C][S][Ring1][Branch1_2][=C][Branch1_1][C][F][C][Branch1_1][C][F][=C][Branch2_1][Branch1_3][Branch1_1][C][=C][C][=C][Branch2_1][Branch1_2][Branch2_3][C][=C][C][=C][Branch2_1][Ring1][Branch1_3][C][=C][C][Branch1_1][C][F][=C][Branch1_1][O][C][C][Branch1_1][Ring1][C][C][C][C][C][C][S][Ring1][=C][C][S][C][Branch1_1][C][C][=C][C][Expl=Ring1][Branch1_2][C][Branch2_1][Ring1][Branch1_3][C][=C][C][Branch1_1][C][F][=C][Branch1_1][O][C][C][C][C][C][Branch1_1][C][C][C][C][S][Ring1][=C][=C][Ring2][Ring2][Branch1_2][S][Ring2][Ring2][Branch2_2][S][Ring2][Ring2][=C][C][Ring2][Branch1_1][N][=N][Ring2][Branch1_1][#C],BTA13,CCCCCCCCn1nc2c(/C=c3/sc(=C(C#N)C#N)n(CC)c3=O)ccc(-c3cc4sc5c(c4s3)C(c3ccc(CCCCCC)cc3)(c3ccc(CCCCCC)cc3)c3cc4c(cc3-5)C(c3ccc(CCCCCC)cc3)(c3ccc(CCCCCC)cc3)c3c-4sc4cc(-c5ccc(/C=c6/sc(=C(C#N)C#N)n(CC)c6=O)c6nn(CCCCCCCC)nc56)sc34)c2n1,{[$]CCCCCCCn1nc2c(/C=c3/sc(=C(C#N)C#N)n(CC)c3=O)ccc(-c3cc4sc5c(c4s3)C(c3ccc(CCCCCC)cc3)(c3ccc(CCCCCC)cc3)c3cc4c(cc3-5)C(c3ccc(CCCCCC)cc3)(c3ccc(CCCCCC)cc3)c3c-4sc4cc(-c5ccc(/C=c6/sc(=C(C#N)C#N)n(CC)c6=O)c6nn(CCCCCCCC)nc56)sc34)c2n1},[C][C][C][C][C][C][C][C][N][N][=C][C][Branch2_1][Ring1][Branch1_3][/C][=C][/S][C][Branch1_2][Branch2_1][=C][Branch1_1][Ring1][C][#N][C][#N][N][Branch1_1][Ring1][C][C][C][Ring1][N][=O][=C][C][=C][Branch2_1][N][O][C][=C][C][S][C][=C][Branch1_1][Branch1_3][C][Expl=Ring1][Branch1_1][S][Ring1][Branch2_1][C][Branch1_1][P][C][=C][C][=C][Branch1_1][Branch1_3][C][C][C][C][C][C][C][=C][Ring1][N][Branch1_1][P][C][=C][C][=C][Branch1_1][Branch1_3][C][C][C][C][C][C][C][=C][Ring1][N][C][=C][C][=C][Branch1_1][Branch2_1][C][=C][Ring1][Branch1_2][Ring2][Ring2][Ring1][C][Branch1_1][P][C][=C][C][=C][Branch1_1][Branch1_3][C][C][C][C][C][C][C][=C][Ring1][N][Branch1_1][P][C][=C][C][=C][Branch1_1][Branch1_3][C][C][C][C][C][C][C][=C][Ring1][N][C][=C][Ring2][Ring1][#C][S][C][C][=C][Branch2_1][Branch1_1][C][C][=C][C][=C][Branch2_1][Ring1][Branch1_3][/C][=C][/S][C][Branch1_2][Branch2_1][=C][Branch1_1][Ring1][C][#N][C][#N][N][Branch1_1][Ring1][C][C][C][Ring1][N][=O][C][=N][N][Branch1_1][Branch2_2][C][C][C][C][C][C][C][C][N][=C][Ring2][Ring1][#C][Ring1][=N][S][C][Ring2][Ring2][Branch1_3][Expl=Ring2][Ring2][Ring2][C][Ring2][Branch2_2][O][=N][Ring2][Branch2_2][=C],-5.29,-3.38,-5.34,-3.62,8.36,8.36,1.18,11.55,61.34,"['CCCCCCCCC(CCCCCC)Cn1nc2c(-c3ccc(C)s3)c(F)c(F)c(-c3ccc(-c4cc5c(-c6cc(F)c(CC(CC)CCCC)s6)c6sc(C)cc6c(-c6cc(F)c(CCCCC(C)CC)s6)c5s4)s3)c2n1.CCCCCCCCn1nc2c(/C=c3/sc(=C(C#N)C#N)n(CC)c3=O)ccc(-c3cc4sc5c(c4s3)C(c3ccc(CCCCCC)cc3)(c3ccc(CCCCCC)cc3)c3cc4c(cc3-5)C(c3ccc(CCCCCC)cc3)(c3ccc(CCCCCC)cc3)c3c-4sc4cc(-c5ccc(/C=c6/sc(=C(C#N)C#N)n(CC)c6=O)c6nn(CCCCCCCC)nc56)sc34)c2n1', 's1c(cc2c(c3sc(-c4sc(-c5c(F)c(c(-c6sc(C)cc6)c6c5nn(CC(CCCCCCCC)CCCCCC)n6)F)cc4)cc3c(c12)-c1cc(F)c(CC(CC)CCCC)s1)-c1cc(c(s1)CCCCC(C)CC)F)C.c12-c3c(C(c1c1sc(-c4ccc(c5nn(CCCCCCCC)nc54)/C=c4/sc(n(c4=O)CC)=C(C#N)C#N)cc1s2)(c1ccc(CCCCCC)cc1)c1ccc(CCCCCC)cc1)cc1c(c3)C(c2ccc(CCCCCC)cc2)(c2ccc(CCCCCC)cc2)c2c3c(cc(-c4ccc(/C=c5\\c(n(c(s5)=C(C#N)C#N)CC)=O)c5nn(nc45)CCCCCCCC)s3)sc2-1', 'c1cc(sc1-c1c(F)c(c(-c2sc(cc2)C)c2c1nn(n2)CC(CCCCCCCC)CCCCCC)F)-c1cc2c(c(c3c(c2-c2sc(c(c2)F)CC(CC)CCCC)sc(c3)C)-c2sc(CCCCC(C)CC)c(F)c2)s1.c12-c3cc4C(c5ccc(cc5)CCCCCC)(c5c(sc6c5sc(c6)-c5c6nn(nc6c(/C=c6\\c(n(c(=C(C#N)C#N)s6)CC)=O)cc5)CCCCCCCC)-c4cc3C(c3ccc(cc3)CCCCCC)(c3ccc(cc3)CCCCCC)c2c2c(cc(-c3ccc(c4nn(CCCCCCCC)nc34)/C=c3/sc(n(c3=O)CC)=C(C#N)C#N)s2)s1)c1ccc(CCCCCC)cc1', 's1c2c(c3cc(C)sc3c(-c3sc(c(c3)F)CC(CCCC)CC)c2cc1-c1ccc(s1)-c1c(c(c(c2nn(CC(CCCCCCCC)CCCCCC)nc12)-c1sc(C)cc1)F)F)-c1cc(F)c(s1)CCCCC(C)CC.c1(C2(c3c(-c4c2cc2c(C(c5ccc(cc5)CCCCCC)(c5ccc(cc5)CCCCCC)c5c-2sc2cc(sc52)-c2c5nn(CCCCCCCC)nc5c(/C=c5/sc(n(CC)c5=O)=C(C#N)C#N)cc2)c4)sc2c3sc(c2)-c2ccc(c3nn(CCCCCCCC)nc32)/C=c2\\c(=O)n(CC)c(s2)=C(C#N)C#N)c2ccc(cc2)CCCCCC)ccc(CCCCCC)cc1', 'c1(cc2c(s1)c(c1cc(-c3ccc(-c4c(c(c(c5nn(nc45)CC(CCCCCCCC)CCCCCC)-c4ccc(s4)C)F)F)s3)sc1c2-c1cc(F)c(s1)CCCCC(C)CC)-c1sc(c(F)c1)CC(CCCC)CC)C.CCCCCCc1ccc(cc1)C1(c2ccc(CCCCCC)cc2)c2cc3-c4c(C(c3cc2-c2sc3cc(-c5ccc(c6c5nn(n6)CCCCCCCC)/C=c5/sc(n(c5=O)CC)=C(C#N)C#N)sc3c12)(c1ccc(CCCCCC)cc1)c1ccc(CCCCCC)cc1)c1c(cc(-c2ccc(c3nn(nc32)CCCCCCCC)/C=c2\\c(=O)n(c(=C(C#N)C#N)s2)CC)s1)s4']"
6,6,6,J52-FS,CCCCCCCCC(CCCCCC)Cn1nc2c(-c3ccc(C)s3)c(F)c(F)c(-c3ccc(-c4cc5c(-c6cc(F)c(SCC(CC)CCCC)s6)c6sc(C)cc6c(-c6cc(F)c(SCC(CC)CCCC)s6)c5s4)s3)c2n1,{[$]CCCCCCCC(CCCCCC)Cn1nc2c(-c3ccc[$]s3)c(F)c(F)c(-c3ccc(-c4cc5c(-c6cc(F)c(SCC(CC)CCCC)s6)c6sc[$]cc6c(-c6cc(F)c(SCC(CC)CCCC)s6)c5s4)s3)c2n1},[C][C][C][C][C][C][C][C][C][Branch1_1][Branch1_3][C][C][C][C][C][C][C][N][N][=C][C][Branch1_1][O][C][=C][C][=C][Branch1_1][C][C][S][Ring1][Branch1_2][=C][Branch1_1][C][F][C][Branch1_1][C][F][=C][Branch2_1][Branch1_3][Branch1_3][C][=C][C][=C][Branch2_1][Branch1_2][N][C][=C][C][=C][Branch2_1][Ring1][Branch2_1][C][=C][C][Branch1_1][C][F][=C][Branch1_1][N][S][C][C][Branch1_1][Ring1][C][C][C][C][C][C][S][Ring1][#C][C][S][C][Branch1_1][C][C][=C][C][Expl=Ring1][Branch1_2][C][Branch2_1][Ring1][Branch2_1][C][=C][C][Branch1_1][C][F][=C][Branch1_1][N][S][C][C][Branch1_1][Ring1][C][C][C][C][C][C][S][Ring1][#C][=C][Ring2][Ring2][Branch2_1][S][Ring2][Ring2][O][S][Ring2][Ring2][S][C][Ring2][Branch1_1][=C][=N][Ring2][Branch1_1][P],BTA13,CCCCCCCCn1nc2c(/C=c3/sc(=C(C#N)C#N)n(CC)c3=O)ccc(-c3cc4sc5c(c4s3)C(c3ccc(CCCCCC)cc3)(c3ccc(CCCCCC)cc3)c3cc4c(cc3-5)C(c3ccc(CCCCCC)cc3)(c3ccc(CCCCCC)cc3)c3c-4sc4cc(-c5ccc(/C=c6/sc(=C(C#N)C#N)n(CC)c6=O)c6nn(CCCCCCCC)nc56)sc34)c2n1,{[$]CCCCCCCn1nc2c(/C=c3/sc(=C(C#N)C#N)n(CC)c3=O)ccc(-c3cc4sc5c(c4s3)C(c3ccc(CCCCCC)cc3)(c3ccc(CCCCCC)cc3)c3cc4c(cc3-5)C(c3ccc(CCCCCC)cc3)(c3ccc(CCCCCC)cc3)c3c-4sc4cc(-c5ccc(/C=c6/sc(=C(C#N)C#N)n(CC)c6=O)c6nn(CCCCCCCC)nc56)sc34)c2n1},[C][C][C][C][C][C][C][C][N][N][=C][C][Branch2_1][Ring1][Branch1_3][/C][=C][/S][C][Branch1_2][Branch2_1][=C][Branch1_1][Ring1][C][#N][C][#N][N][Branch1_1][Ring1][C][C][C][Ring1][N][=O][=C][C][=C][Branch2_1][N][O][C][=C][C][S][C][=C][Branch1_1][Branch1_3][C][Expl=Ring1][Branch1_1][S][Ring1][Branch2_1][C][Branch1_1][P][C][=C][C][=C][Branch1_1][Branch1_3][C][C][C][C][C][C][C][=C][Ring1][N][Branch1_1][P][C][=C][C][=C][Branch1_1][Branch1_3][C][C][C][C][C][C][C][=C][Ring1][N][C][=C][C][=C][Branch1_1][Branch2_1][C][=C][Ring1][Branch1_2][Ring2][Ring2][Ring1][C][Branch1_1][P][C][=C][C][=C][Branch1_1][Branch1_3][C][C][C][C][C][C][C][=C][Ring1][N][Branch1_1][P][C][=C][C][=C][Branch1_1][Branch1_3][C][C][C][C][C][C][C][=C][Ring1][N][C][=C][Ring2][Ring1][#C][S][C][C][=C][Branch2_1][Branch1_1][C][C][=C][C][=C][Branch2_1][Ring1][Branch1_3][/C][=C][/S][C][Branch1_2][Branch2_1][=C][Branch1_1][Ring1][C][#N][C][#N][N][Branch1_1][Ring1][C][C][C][Ring1][N][=O][C][=N][N][Branch1_1][Branch2_2][C][C][C][C][C][C][C][C][N][=C][Ring2][Ring1][#C][Ring1][=N][S][C][Ring2][Ring2][Branch1_3][Expl=Ring2][Ring2][Ring2][C][Ring2][Branch2_2][O][=N][Ring2][Branch2_2][=C],-5.32,-3.39,-5.34,-3.62,3.84,3.841,1.24,6.74,45.96,"['CCCCCCCCC(CCCCCC)Cn1nc2c(-c3ccc(C)s3)c(F)c(F)c(-c3ccc(-c4cc5c(-c6cc(F)c(SCC(CC)CCCC)s6)c6sc(C)cc6c(-c6cc(F)c(SCC(CC)CCCC)s6)c5s4)s3)c2n1.CCCCCCCCn1nc2c(/C=c3/sc(=C(C#N)C#N)n(CC)c3=O)ccc(-c3cc4sc5c(c4s3)C(c3ccc(CCCCCC)cc3)(c3ccc(CCCCCC)cc3)c3cc4c(cc3-5)C(c3ccc(CCCCCC)cc3)(c3ccc(CCCCCC)cc3)c3c-4sc4cc(-c5ccc(/C=c6/sc(=C(C#N)C#N)n(CC)c6=O)c6nn(CCCCCCCC)nc56)sc34)c2n1', 'c1cc(C)sc1-c1c(F)c(F)c(c2nn(nc12)CC(CCCCCC)CCCCCCCC)-c1sc(cc1)-c1cc2c(s1)c(c1cc(C)sc1c2-c1sc(c(F)c1)SCC(CC)CCCC)-c1sc(c(c1)F)SCC(CCCC)CC.c1c(/C=c2/sc(=C(C#N)C#N)n(c2=O)CC)c2nn(nc2c(-c2sc3c(c2)sc2-c4cc5C(c6c7c(cc(-c8ccc(c9nn(nc98)CCCCCCCC)/C=c8\\c(n(CC)c(s8)=C(C#N)C#N)=O)s7)sc6-c5cc4C(c4ccc(CCCCCC)cc4)(c32)c2ccc(cc2)CCCCCC)(c2ccc(cc2)CCCCCC)c2ccc(cc2)CCCCCC)c1)CCCCCCCC', 'c1c(sc2c(c3cc(C)sc3c(c12)-c1cc(c(SCC(CCCC)CC)s1)F)-c1sc(SCC(CCCC)CC)c(c1)F)-c1ccc(-c2c3nn(CC(CCCCCC)CCCCCCCC)nc3c(c(F)c2F)-c2ccc(s2)C)s1.s1c2c(sc(c2)-c2c3nn(CCCCCCCC)nc3c(cc2)/C=c2/sc(=C(C#N)C#N)n(c2=O)CC)c2C(c3ccc(cc3)CCCCCC)(c3ccc(cc3)CCCCCC)c3c(-c12)cc1C(c2ccc(cc2)CCCCCC)(c2c(sc4c2sc(c4)-c2ccc(c4c2nn(n4)CCCCCCCC)/C=c2\\c(=O)n(c(s2)=C(C#N)C#N)CC)-c1c3)c1ccc(CCCCCC)cc1', 'c12cc(sc1c(c1cc(sc1c2-c1sc(c(F)c1)SCC(CC)CCCC)-c1sc(-c2c3c(nn(n3)CC(CCCCCCCC)CCCCCC)c(-c3sc(cc3)C)c(c2F)F)cc1)-c1cc(c(s1)SCC(CC)CCCC)F)C.C(C(C#N)=c1s/c(=C/c2ccc(-c3sc4c5C(c6ccc(cc6)CCCCCC)(c6ccc(cc6)CCCCCC)c6cc7c(cc6-c5sc4c3)C(c3ccc(cc3)CCCCCC)(c3ccc(cc3)CCCCCC)c3c4sc(cc4sc-73)-c3ccc(/C=c4/sc(=C(C#N)C#N)n(CC)c4=O)c4c3nn(n4)CCCCCCCC)c3nn(CCCCCCCC)nc32)c(n1CC)=O)#N', 'c1(cc(c(s1)SCC(CCCC)CC)F)-c1c2c(sc(-c3sc(-c4c5nn(CC(CCCCCC)CCCCCCCC)nc5c(-c5ccc(s5)C)c(c4F)F)cc3)c2)c(c2cc(C)sc12)-c1cc(c(SCC(CC)CCCC)s1)F.c1c(CCCCCC)ccc(C2(c3c4sc(cc4sc3-c3cc4c(cc23)-c2sc3cc(sc3c2C4(c2ccc(cc2)CCCCCC)c2ccc(cc2)CCCCCC)-c2c3c(nn(CCCCCCCC)n3)c(cc2)/C=c2\\c(n(c(s2)=C(C#N)C#N)CC)=O)-c2ccc(c3nn(nc32)CCCCCCCC)/C=c2\\c(n(CC)c(s2)=C(C#N)C#N)=O)c2ccc(cc2)CCCCCC)c1']"
7,7,7,J61,CCCCCCCCCCCCSSc1ccc(-c2c3cc(-c4ccc(-c5c(F)c(F)c(-c6ccc(C)s6)c6nn(CC(CCCCCC)CCCCCCCC)nc56)s4)sc3c(-c3ccc(SSCCCCCCCCCCCC)s3)c3cc(C)sc23)s1,{[$]CCCCCCCCCCCSSc1ccc(-c2c3cc(-c4ccc(-c5c(F)c(F)c(-c6ccc[$]s6)c6nn(CC(CCCCCC)CCCCCCCC)nc56)s4)sc3c(-c3ccc(SSCCCCCCCCCCCC)s3)c3cc[$]sc23)s1},[C][C][C][C][C][C][C][C][C][C][C][C][S][S][C][=C][C][=C][Branch2_1][Branch2_2][Branch1_3][C][=C][C][=C][Branch2_1][Branch1_2][C][C][=C][C][=C][Branch2_1][Branch1_1][Branch1_3][C][=C][Branch1_1][C][F][C][Branch1_1][C][F][=C][Branch1_1][O][C][=C][C][=C][Branch1_1][C][C][S][Ring1][Branch1_2][C][=N][N][Branch2_1][Ring1][Ring1][C][C][Branch1_1][Branch1_3][C][C][C][C][C][C][C][C][C][C][C][C][C][C][N][=C][Ring2][Ring1][P][Ring2][Ring1][Branch1_1][S][Ring2][Ring2][Branch1_2][S][C][Ring2][Ring2][O][=C][Branch2_1][Ring1][Branch2_2][C][=C][C][=C][Branch1_1][#C][S][S][C][C][C][C][C][C][C][C][C][C][C][C][S][Ring2][Ring1][Ring1][C][C][=C][Branch1_1][C][C][S][C][Ring2][Branch1_2][Branch1_2][Expl=Ring1][Branch1_2][S][Ring2][Branch1_2][O],BT-IC,CCCCCCc1ccc(C2(c3ccc(CCCCCC)cc3)c3cc(/C=C4\C(=O)c5ccccc5C4=C(C#N)C#N)sc3-c3sc4c(OCC(CC)CCCC)c5c6c(sc5c(OCC(CC)CCCC)c4c32)-c2sc(/C=C3\C(=O)c4ccccc4C3=C(C#N)C#N)cc2C6(c2ccc(CCCCCC)cc2)c2ccc(CCCCCC)cc2)cc1,{[$]CCCCCc1ccc(C2(c3ccc(CCCCCC)cc3)c3cc(/C=C4\C(=O)c5ccccc5C4=C(C#N)C#N)sc3-c3sc4c(OCC(CC)CCCC)c5c6c(sc5c(OCC(CC)CCCC)c4c32)-c2sc(/C=C3\C(=O)c4ccccc4C3=C(C#N)C#N)cc2C6(c2ccc(CCCCCC)cc2)c2ccc(CCCCCC)cc2)cc1},[C][C][C][C][C][C][C][=C][C][=C][Branch2_1][=N][Ring2][C][Branch1_1][P][C][=C][C][=C][Branch1_1][Branch1_3][C][C][C][C][C][C][C][=C][Ring1][N][C][C][=C][Branch2_1][Ring1][Branch2_2][/C][=C][\C][Branch1_2][C][=O][C][=C][C][=C][C][=C][Ring1][Branch1_2][C][Ring1][Branch2_3][=C][Branch1_1][Ring1][C][#N][C][#N][S][C][Expl=Ring2][Ring1][Branch1_1][C][S][C][=C][Branch1_1][N][O][C][C][Branch1_1][Ring1][C][C][C][C][C][C][C][C][=C][Branch2_1][Ring1][=C][S][C][Expl=Ring1][Branch1_1][C][Branch1_1][N][O][C][C][Branch1_1][Ring1][C][C][C][C][C][C][=C][Ring2][Ring1][O][C][Expl=Ring2][Ring1][=C][Ring2][Branch1_1][S][C][S][C][Branch2_1][Ring1][Branch2_2][/C][=C][\C][Branch1_2][C][=O][C][=C][C][=C][C][=C][Ring1][Branch1_2][C][Ring1][Branch2_3][=C][Branch1_1][Ring1][C][#N][C][#N][=C][C][Expl=Ring2][Ring1][Branch1_1][C][Ring2][Ring2][Branch1_2][Branch1_1][P][C][=C][C][=C][Branch1_1][Branch1_3][C][C][C][C][C][C][C][=C][Ring1][N][C][=C][C][=C][Branch1_1][Branch1_3][C][C][C][C][C][C][C][=C][Ring1][N][C][=C][Ring2][Branch2_2][Ring2],-5.22,-3.21,-5.32,-3.85,9.56,9.545,0.87,16.35,67.1,"['CCCCCCCCCCCCSSc1ccc(-c2c3cc(-c4ccc(-c5c(F)c(F)c(-c6ccc(C)s6)c6nn(CC(CCCCCC)CCCCCCCC)nc56)s4)sc3c(-c3ccc(SSCCCCCCCCCCCC)s3)c3cc(C)sc23)s1.CCCCCCc1ccc(C2(c3ccc(CCCCCC)cc3)c3cc(/C=C4\\C(=O)c5ccccc5C4=C(C#N)C#N)sc3-c3sc4c(OCC(CC)CCCC)c5c6c(sc5c(OCC(CC)CCCC)c4c32)-c2sc(/C=C3\\C(=O)c4ccccc4C3=C(C#N)C#N)cc2C6(c2ccc(CCCCCC)cc2)c2ccc(CCCCCC)cc2)cc1', 'S(c1ccc(-c2c3sc(-c4sc(cc4)-c4c5c(nn(CC(CCCCCCCC)CCCCCC)n5)c(c(F)c4F)-c4ccc(s4)C)cc3c(c3sc(C)cc23)-c2ccc(s2)SSCCCCCCCCCCCC)s1)SCCCCCCCCCCCC.C1(c2ccccc2C(/C1=C\\c1cc2c(s1)-c1c(C2(c2ccc(CCCCCC)cc2)c2ccc(cc2)CCCCCC)c2c(c(OCC(CCCC)CC)c3c(sc4c3C(c3ccc(cc3)CCCCCC)(c3ccc(CCCCCC)cc3)c3cc(/C=C5\\C(=O)c6ccccc6C5=C(C#N)C#N)sc-43)c2OCC(CCCC)CC)s1)=O)=C(C#N)C#N', 'c1(F)c(F)c(-c2ccc(-c3sc4c(c5cc(C)sc5c(c4c3)-c3ccc(s3)SSCCCCCCCCCCCC)-c3ccc(SSCCCCCCCCCCCC)s3)s2)c2nn(nc2c1-c1ccc(C)s1)CC(CCCCCCCC)CCCCCC.c1c2c(C(/C(C2=C(C#N)C#N)=C\\c2sc3c(c2)C(c2ccc(cc2)CCCCCC)(c2c4c(c(OCC(CC)CCCC)c5c(sc6c5C(c5ccc(CCCCCC)cc5)(c5ccc(CCCCCC)cc5)c5c-6sc(/C=C6/C(=C(C#N)C#N)c7ccccc7C6=O)c5)c4OCC(CC)CCCC)sc-32)c2ccc(cc2)CCCCCC)=O)ccc1', 'c1(-c2ccc(C)s2)c2c(nn(CC(CCCCCCCC)CCCCCC)n2)c(c(F)c1F)-c1ccc(-c2cc3c(-c4sc(cc4)SSCCCCCCCCCCCC)c4c(c(-c5sc(SSCCCCCCCCCCCC)cc5)c3s2)cc(s4)C)s1.s1c2-c3c(C(c4ccc(cc4)CCCCCC)(c4ccc(CCCCCC)cc4)c2c2c1c(c1c(c2OCC(CCCC)CC)sc2-c4sc(cc4C(c4ccc(CCCCCC)cc4)(c12)c1ccc(cc1)CCCCCC)/C=C1\\C(c2c(C1=C(C#N)C#N)cccc2)=O)OCC(CCCC)CC)cc(/C=C1\\C(c2c(C1=C(C#N)C#N)cccc2)=O)s3', 'S(SCCCCCCCCCCCC)c1ccc(s1)-c1c2cc(sc2c(-c2ccc(s2)SSCCCCCCCCCCCC)c2c1sc(C)c2)-c1sc(-c2c3c(nn(n3)CC(CCCCCC)CCCCCCCC)c(-c3ccc(s3)C)c(F)c2F)cc1.c1c(ccc(c1)CCCCCC)C1(c2cc(/C=C3/C(c4c(cccc4)C3=O)=C(C#N)C#N)sc2-c2sc3c(OCC(CC)CCCC)c4c(c(c3c21)OCC(CC)CCCC)sc1c4C(c2ccc(CCCCCC)cc2)(c2c-1sc(c2)/C=C1/C(=C(C#N)C#N)c2ccccc2C1=O)c1ccc(CCCCCC)cc1)c1ccc(cc1)CCCCCC']"
8,8,8,J71,CCCCCCCCC(CCCCCC)Cn1nc2c(-c3ccc(C)s3)c(F)c(F)c(-c3ccc(-c4cc5c(-c6ccc([Si](CCC)(CCC)CCC)s6)c6sc(C)cc6c(-c6ccc([Si](CCC)(CCC)CCC)s6)c5s4)s3)c2n1,{[$]CCCCCCCC(CCCCCC)Cn1nc2c(-c3ccc[$]s3)c(F)c(F)c(-c3ccc(-c4cc5c(-c6ccc([Si](CCC)(CCC)CCC)s6)c6sc[$]cc6c(-c6ccc([Si](CCC)(CCC)CCC)s6)c5s4)s3)c2n1},[C][C][C][C][C][C][C][C][C][Branch1_1][Branch1_3][C][C][C][C][C][C][C][N][N][=C][C][Branch1_1][O][C][=C][C][=C][Branch1_1][C][C][S][Ring1][Branch1_2][=C][Branch1_1][C][F][C][Branch1_1][C][F][=C][Branch2_1][Branch1_3][Branch1_3][C][=C][C][=C][Branch2_1][Branch1_2][N][C][=C][C][=C][Branch2_1][Ring1][Branch2_1][C][=C][C][=C][Branch1_1][#C][Siexpl][Branch1_1][Ring2][C][C][C][Branch1_1][Ring2][C][C][C][C][C][C][S][Ring1][#C][C][S][C][Branch1_1][C][C][=C][C][Expl=Ring1][Branch1_2][C][Branch2_1][Ring1][Branch2_1][C][=C][C][=C][Branch1_1][#C][Siexpl][Branch1_1][Ring2][C][C][C][Branch1_1][Ring2][C][C][C][C][C][C][S][Ring1][#C][=C][Ring2][Ring2][Branch2_1][S][Ring2][Ring2][O][S][Ring2][Ring2][S][C][Ring2][Branch1_1][=C][=N][Ring2][Branch1_1][P],BT-IC,CCCCCCc1ccc(C2(c3ccc(CCCCCC)cc3)c3cc(/C=C4\C(=O)c5ccccc5C4=C(C#N)C#N)sc3-c3sc4c(OCC(CC)CCCC)c5c6c(sc5c(OCC(CC)CCCC)c4c32)-c2sc(/C=C3\C(=O)c4ccccc4C3=C(C#N)C#N)cc2C6(c2ccc(CCCCCC)cc2)c2ccc(CCCCCC)cc2)cc1,{[$]CCCCCc1ccc(C2(c3ccc(CCCCCC)cc3)c3cc(/C=C4\C(=O)c5ccccc5C4=C(C#N)C#N)sc3-c3sc4c(OCC(CC)CCCC)c5c6c(sc5c(OCC(CC)CCCC)c4c32)-c2sc(/C=C3\C(=O)c4ccccc4C3=C(C#N)C#N)cc2C6(c2ccc(CCCCCC)cc2)c2ccc(CCCCCC)cc2)cc1},[C][C][C][C][C][C][C][=C][C][=C][Branch2_1][=N][Ring2][C][Branch1_1][P][C][=C][C][=C][Branch1_1][Branch1_3][C][C][C][C][C][C][C][=C][Ring1][N][C][C][=C][Branch2_1][Ring1][Branch2_2][/C][=C][\C][Branch1_2][C][=O][C][=C][C][=C][C][=C][Ring1][Branch1_2][C][Ring1][Branch2_3][=C][Branch1_1][Ring1][C][#N][C][#N][S][C][Expl=Ring2][Ring1][Branch1_1][C][S][C][=C][Branch1_1][N][O][C][C][Branch1_1][Ring1][C][C][C][C][C][C][C][C][=C][Branch2_1][Ring1][=C][S][C][Expl=Ring1][Branch1_1][C][Branch1_1][N][O][C][C][Branch1_1][Ring1][C][C][C][C][C][C][=C][Ring2][Ring1][O][C][Expl=Ring2][Ring1][=C][Ring2][Branch1_1][S][C][S][C][Branch2_1][Ring1][Branch2_2][/C][=C][\C][Branch1_2][C][=O][C][=C][C][=C][C][=C][Ring1][Branch1_2][C][Ring1][Branch2_3][=C][Branch1_1][Ring1][C][#N][C][#N][=C][C][Expl=Ring2][Ring1][Branch1_1][C][Ring2][Ring2][Branch1_2][Branch1_1][P][C][=C][C][=C][Branch1_1][Branch1_3][C][C][C][C][C][C][C][=C][Ring1][N][C][=C][C][=C][Branch1_1][Branch1_3][C][C][C][C][C][C][C][=C][Ring1][N][C][=C][Ring2][Branch2_2][Ring2],-5.25,-3.18,-5.32,-3.85,10.46,10.496,0.9,17.75,65.7,"['CCCCCCCCC(CCCCCC)Cn1nc2c(-c3ccc(C)s3)c(F)c(F)c(-c3ccc(-c4cc5c(-c6ccc([Si](CCC)(CCC)CCC)s6)c6sc(C)cc6c(-c6ccc([Si](CCC)(CCC)CCC)s6)c5s4)s3)c2n1.CCCCCCc1ccc(C2(c3ccc(CCCCCC)cc3)c3cc(/C=C4\\C(=O)c5ccccc5C4=C(C#N)C#N)sc3-c3sc4c(OCC(CC)CCCC)c5c6c(sc5c(OCC(CC)CCCC)c4c32)-c2sc(/C=C3\\C(=O)c4ccccc4C3=C(C#N)C#N)cc2C6(c2ccc(CCCCCC)cc2)c2ccc(CCCCCC)cc2)cc1', 'C(C[Si](c1ccc(-c2c3cc(C)sc3c(-c3ccc([Si](CCC)(CCC)CCC)s3)c3c2sc(-c2sc(cc2)-c2c4nn(nc4c(-c4ccc(C)s4)c(c2F)F)CC(CCCCCC)CCCCCCCC)c3)s1)(CCC)CCC)C.C(C#N)(=C1c2ccccc2C(/C1=C\\c1cc2c(-c3c(c4c(OCC(CCCC)CC)c5c(c(OCC(CCCC)CC)c4s3)c3C(c4c(-c3s5)sc(c4)/C=C3/C(c4c(cccc4)C3=O)=C(C#N)C#N)(c3ccc(cc3)CCCCCC)c3ccc(CCCCCC)cc3)C2(c2ccc(CCCCCC)cc2)c2ccc(cc2)CCCCCC)s1)=O)C#N', 'C(C)C[Si](c1sc(cc1)-c1c2sc(cc2c(-c2ccc(s2)[Si](CCC)(CCC)CCC)c2sc(cc12)-c1sc(cc1)-c1c2c(nn(n2)CC(CCCCCCCC)CCCCCC)c(-c2sc(C)cc2)c(c1F)F)C)(CCC)CCC.c1cc(ccc1CCCCCC)C1(c2c3c(sc2-c2c1cc(/C=C1/C(c4c(cccc4)C1=O)=C(C#N)C#N)s2)c(OCC(CCCC)CC)c1c2C(c4c(sc(/C=C5/C(=C(C#N)C#N)c6ccccc6C5=O)c4)-c2sc1c3OCC(CCCC)CC)(c1ccc(cc1)CCCCCC)c1ccc(cc1)CCCCCC)c1ccc(CCCCCC)cc1', 'C(CCCC(Cn1nc2c(c(c(c(c2-c2ccc(s2)-c2cc3c(c(-c4sc([Si](CCC)(CCC)CCC)cc4)c4cc(sc4c3-c3sc([Si](CCC)(CCC)CCC)cc3)C)s2)F)F)-c2sc(C)cc2)n1)CCCCCC)CCCC.c1cc(ccc1C1(c2c3c(sc2-c2sc(cc21)/C=C1/C(c2c(C1=O)cccc2)=C(C#N)C#N)c(OCC(CC)CCCC)c1c2c(sc1c3OCC(CC)CCCC)-c1c(C2(c2ccc(cc2)CCCCCC)c2ccc(cc2)CCCCCC)cc(s1)/C=C1/C(=C(C#N)C#N)c2c(C1=O)cccc2)c1ccc(cc1)CCCCCC)CCCCCC', 'c1cc(-c2c3c(cc(s3)C)c(-c3sc(cc3)[Si](CCC)(CCC)CCC)c3c2cc(-c2sc(-c4c(c(F)c(c5nn(nc54)CC(CCCCCC)CCCCCCCC)-c4sc(cc4)C)F)cc2)s3)sc1[Si](CCC)(CCC)CCC.c1cc(ccc1C1(c2ccc(cc2)CCCCCC)c2cc(/C=C3/C(c4c(cccc4)C3=O)=C(C#N)C#N)sc2-c2sc3c(OCC(CCCC)CC)c4c5C(c6ccc(cc6)CCCCCC)(c6cc(/C=C7/C(c8ccccc8C7=O)=C(C#N)C#N)sc6-c5sc4c(OCC(CC)CCCC)c3c21)c1ccc(CCCCCC)cc1)CCCCCC']"
9,9,9,J51,CCCCCCCCC(CCCCCC)Cc1ccc(-c2c3cc(-c4ccc(-c5c(F)c(F)c(-c6ccc(C)s6)c6nn(CCCCCCCC)nc56)s4)sc3c(-c3ccc(CCCCCCCCC(C)CCCCCC)s3)c3cc(C)sc23)s1,{[$]CCCCCCCC(CCCCCC)Cc1ccc(-c2c3cc(-c4ccc(-c5c(F)c(F)c(-c6ccc[$]s6)c6nn(CCCCCCCC)nc56)s4)sc3c(-c3ccc(CCCCCCCCC[$]CCCCCC)s3)c3cc[$]sc23)s1},[C][C][C][C][C][C][C][C][C][Branch1_1][Branch1_3][C][C][C][C][C][C][C][C][=C][C][=C][Branch2_1][Branch2_1][S][C][=C][C][=C][Branch2_1][Branch1_1][Branch1_2][C][=C][C][=C][Branch2_1][Ring2][O][C][=C][Branch1_1][C][F][C][Branch1_1][C][F][=C][Branch1_1][O][C][=C][C][=C][Branch1_1][C][C][S][Ring1][Branch1_2][C][=N][N][Branch1_1][Branch2_2][C][C][C][C][C][C][C][C][N][=C][Ring2][Ring1][Branch2_2][Ring1][=N][S][Ring2][Ring1][=C][S][C][Ring2][Ring2][Ring1][=C][Branch2_1][Ring1][=C][C][=C][C][=C][Branch2_1][Ring1][Ring1][C][C][C][C][C][C][C][C][C][Branch1_1][C][C][C][C][C][C][C][C][S][Ring2][Ring1][Branch1_1][C][C][=C][Branch1_1][C][C][S][C][Ring2][Branch1_1][S][Expl=Ring1][Branch1_2][S][Ring2][Branch1_2][Branch1_1],IDIC,CCCCCCC1(CCCCCC)c2cc3c(cc2-c2sc(/C=C4\C(=O)c5ccccc5C4=C(C#N)C#N)cc21)C(CCCCCC)(CCCCCC)c1cc(/C=C2\C(=O)c4ccccc4C2=C(C#N)C#N)sc1-3,{[$]CCCCCC1(CCCCCC)c2cc3c(cc2-c2sc(/C=C4\C(=O)c5ccccc5C4=C(C#N)C#N)cc21)C(CCCCCC)(CCCCCC)c1cc(/C=C2\C(=O)c4ccccc4C2=C(C#N)C#N)sc1-3},[C][C][C][C][C][C][C][Branch1_1][Branch1_3][C][C][C][C][C][C][C][=C][C][=C][Branch2_1][Ring2][O][C][=C][Ring1][Branch1_2][C][S][C][Branch2_1][Ring1][Branch2_2][/C][=C][\C][Branch1_2][C][=O][C][=C][C][=C][C][=C][Ring1][Branch1_2][C][Ring1][Branch2_3][=C][Branch1_1][Ring1][C][#N][C][#N][=C][C][Expl=Ring2][Ring1][Branch1_1][Ring2][Ring2][C][C][Branch1_1][Branch1_3][C][C][C][C][C][C][Branch1_1][Branch1_3][C][C][C][C][C][C][C][C][=C][Branch2_1][Ring1][Branch2_2][/C][=C][\C][Branch1_2][C][=O][C][=C][C][=C][C][=C][Ring1][Branch1_2][C][Ring1][Branch2_3][=C][Branch1_1][Ring1][C][#N][C][#N][S][C][Expl=Ring2][Ring1][Branch1_1][Ring2][Branch1_1][O],-5.2,-3.01,-5.69,-3.91,6.94,6.43,0.796,12.24,66.0,"['CCCCCCCCC(CCCCCC)Cc1ccc(-c2c3cc(-c4ccc(-c5c(F)c(F)c(-c6ccc(C)s6)c6nn(CCCCCCCC)nc56)s4)sc3c(-c3ccc(CCCCCCCCC(C)CCCCCC)s3)c3cc(C)sc23)s1.CCCCCCC1(CCCCCC)c2cc3c(cc2-c2sc(/C=C4\\C(=O)c5ccccc5C4=C(C#N)C#N)cc21)C(CCCCCC)(CCCCCC)c1cc(/C=C2\\C(=O)c4ccccc4C2=C(C#N)C#N)sc1-3', 'CCCCCCCCC(Cc1ccc(s1)-c1c2c(c(c3sc(-c4sc(-c5c(F)c(c(c6c5nn(CCCCCCCC)n6)-c5sc(cc5)C)F)cc4)cc13)-c1ccc(s1)CCCCCCCCC(CCCCCC)C)cc(s2)C)CCCCCC.N#CC(C#N)=C1/C(=C/c2cc3c(-c4cc5C(CCCCCC)(CCCCCC)c6c(sc(/C=C7/C(=C(C#N)C#N)c8ccccc8C7=O)c6)-c5cc4C3(CCCCCC)CCCCCC)s2)C(=O)c2ccccc12', 'c1c(sc(c1)-c1c2nn(CCCCCCCC)nc2c(c(F)c1F)-c1ccc(C)s1)-c1sc2c(-c3sc(cc3)CCCCCCCCC(C)CCCCCC)c3cc(sc3c(-c3ccc(CC(CCCCCC)CCCCCCCC)s3)c2c1)C.C1(c2c(cccc2)C(/C1=C\\c1cc2C(CCCCCC)(c3cc4c(C(CCCCCC)(c5cc(sc5-4)/C=C4\\C(c5ccccc5C4=C(C#N)C#N)=O)CCCCCC)cc3-c2s1)CCCCCC)=O)=C(C#N)C#N', 'C(CCCCCC)CC(CCCCCC)Cc1sc(-c2c3sc(cc3c(-c3sc(cc3)CCCCCCCCC(C)CCCCCC)c3c2cc(-c2sc(-c4c5c(nn(n5)CCCCCCCC)c(c(F)c4F)-c4ccc(C)s4)cc2)s3)C)cc1.c1cccc2C(/C(C(c21)=O)=C/c1sc2-c3cc4C(c5cc(sc5-c4cc3C(c2c1)(CCCCCC)CCCCCC)/C=C1\\C(=O)c2ccccc2C1=C(C#N)C#N)(CCCCCC)CCCCCC)=C(C#N)C#N', 'C(CC)CCCC(CCCCCCCC)Cc1sc(-c2c3cc(-c4sc(cc4)-c4c5c(nn(n5)CCCCCCCC)c(c(F)c4F)-c4ccc(s4)C)sc3c(c3c2sc(c3)C)-c2sc(CCCCCCCCC(CCCCCC)C)cc2)cc1.C(CCCC1(c2cc3-c4sc(cc4C(CCCCCC)(c3cc2-c2c1cc(/C=C1/C(=C(C#N)C#N)c3c(C1=O)cccc3)s2)CCCCCC)/C=C1/C(c2c(C1=O)cccc2)=C(C#N)C#N)CCCCCC)CC']"
10,10,10,PDBT-T1,CCCCCCCCc1ccc(-c2c3sc4cc(-c5ccc(-c6sc(-c7ccc(C)s7)c7c6C(=O)c6c(CC(CC)CCCC)sc(CC(CC)CCCC)c6C7=O)s5)sc4c3c(-c3ccc(CCCCCCCC)s3)c3sc4cc(C)sc4c23)s1,{[$]CCCCCCCc1ccc(-c2c3sc4cc(-c5ccc(-c6sc(-c7ccc[$]s7)c7c6C(=O)c6c(CC(CC)CCCC)sc(CC(CC)CCCC)c6C7=O)s5)sc4c3c(-c3ccc(CCCCCCCC)s3)c3sc4cc[$]sc4c23)s1},[C][C][C][C][C][C][C][C][C][=C][C][=C][Branch2_1][Branch2_2][P][C][C][S][C][C][=C][Branch2_1][Branch1_2][Branch2_1][C][=C][C][=C][Branch2_1][Branch1_1][=N][C][S][C][Branch1_1][O][C][=C][C][=C][Branch1_1][C][C][S][Ring1][Branch1_2][=C][C][Expl=Ring1][O][C][Branch1_2][C][=O][C][=C][Branch1_1][O][C][C][Branch1_1][Ring1][C][C][C][C][C][C][S][C][Branch1_1][O][C][C][Branch1_1][Ring1][C][C][C][C][C][C][=C][Ring2][Ring1][Branch1_1][C][Ring2][Ring1][Branch2_3][=O][S][Ring2][Ring2][Branch2_2][S][C][Expl=Ring2][Ring2][=C][C][Expl=Ring2][Ring2][P][C][Branch2_1][Ring1][C][C][=C][C][=C][Branch1_1][Branch2_2][C][C][C][C][C][C][C][C][S][Ring1][=N][=C][S][C][C][=C][Branch1_1][C][C][S][C][Expl=Ring1][Branch1_2][C][Expl=Ring2][Branch1_2][Branch2_2][Ring1][Branch2_2][S][Ring2][Branch1_2][=C],IDIC,CCCCCCC1(CCCCCC)c2cc3c(cc2-c2sc(/C=C4\C(=O)c5ccccc5C4=C(C#N)C#N)cc21)C(CCCCCC)(CCCCCC)c1cc(/C=C2\C(=O)c4ccccc4C2=C(C#N)C#N)sc1-3,{[$]CCCCCC1(CCCCCC)c2cc3c(cc2-c2sc(/C=C4\C(=O)c5ccccc5C4=C(C#N)C#N)cc21)C(CCCCCC)(CCCCCC)c1cc(/C=C2\C(=O)c4ccccc4C2=C(C#N)C#N)sc1-3},[C][C][C][C][C][C][C][Branch1_1][Branch1_3][C][C][C][C][C][C][C][=C][C][=C][Branch2_1][Ring2][O][C][=C][Ring1][Branch1_2][C][S][C][Branch2_1][Ring1][Branch2_2][/C][=C][\C][Branch1_2][C][=O][C][=C][C][=C][C][=C][Ring1][Branch1_2][C][Ring1][Branch2_3][=C][Branch1_1][Ring1][C][#N][C][#N][=C][C][Expl=Ring2][Ring1][Branch1_1][Ring2][Ring2][C][C][Branch1_1][Branch1_3][C][C][C][C][C][C][Branch1_1][Branch1_3][C][C][C][C][C][C][C][C][=C][Branch2_1][Ring1][Branch2_2][/C][=C][\C][Branch1_2][C][=O][C][=C][C][=C][C][=C][Ring1][Branch1_2][C][Ring1][Branch2_3][=C][Branch1_1][Ring1][C][#N][C][#N][S][C][Expl=Ring2][Ring1][Branch1_1][Ring2][Branch1_1][O],-5.36,-3.43,-5.69,-3.91,10.37,10.366,0.834,16.98,73.2,"['CCCCCCCCc1ccc(-c2c3sc4cc(-c5ccc(-c6sc(-c7ccc(C)s7)c7c6C(=O)c6c(CC(CC)CCCC)sc(CC(CC)CCCC)c6C7=O)s5)sc4c3c(-c3ccc(CCCCCCCC)s3)c3sc4cc(C)sc4c23)s1.CCCCCCC1(CCCCCC)c2cc3c(cc2-c2sc(/C=C4\\C(=O)c5ccccc5C4=C(C#N)C#N)cc21)C(CCCCCC)(CCCCCC)c1cc(/C=C2\\C(=O)c4ccccc4C2=C(C#N)C#N)sc1-3', 'O=C1c2c(CC(CC)CCCC)sc(c2C(=O)c2c1c(sc2-c1ccc(C)s1)-c1sc(cc1)-c1sc2c3c(c(c4c(c3-c3ccc(s3)CCCCCCCC)sc3c4sc(C)c3)-c3sc(cc3)CCCCCCCC)sc2c1)CC(CCCC)CC.C1(=C(C#N)C#N)/C(C(c2ccccc21)=O)=C/c1cc2c(-c3cc4C(CCCCCC)(c5cc(sc5-c4cc3C2(CCCCCC)CCCCCC)/C=C2/C(=C(C#N)C#N)c3c(cccc3)C2=O)CCCCCC)s1', 'c1(CCCCCCCC)ccc(s1)-c1c2c(c3sc(C)cc3s2)c(c2sc3c(c21)sc(-c1ccc(-c2c4c(C(=O)c5c(sc(c5C4=O)CC(CC)CCCC)CC(CC)CCCC)c(-c4sc(cc4)C)s2)s1)c3)-c1sc(cc1)CCCCCCCC.c12-c3sc(cc3C(c2cc2-c3c(cc(s3)/C=C3\\C(c4c(C3=C(C#N)C#N)cccc4)=O)C(c2c1)(CCCCCC)CCCCCC)(CCCCCC)CCCCCC)/C=C1/C(c2c(C1=O)cccc2)=C(C#N)C#N', 'C(CCCc1sc(cc1)-c1c2c3sc(cc3sc2c(c2c3c(cc(C)s3)sc12)-c1sc(CCCCCCCC)cc1)-c1sc(-c2sc(c3C(=O)c4c(c(sc4CC(CCCC)CC)CC(CC)CCCC)C(=O)c23)-c2ccc(C)s2)cc1)CCCC.C(C)CCCCC1(c2cc3-c4sc(cc4C(CCCCCC)(c3cc2-c2c1cc(/C=C1\\C(c3ccccc3C1=C(C#N)C#N)=O)s2)CCCCCC)/C=C1/C(=C(C#N)C#N)c2ccccc2C1=O)CCCCCC', 'c1cc(-c2c3c(C(c4c(sc(CC(CCCC)CC)c4C3=O)CC(CCCC)CC)=O)c(s2)-c2sc(-c3sc4c(c3)sc3c4c(-c4ccc(s4)CCCCCCCC)c4sc5c(c4c3-c3sc(CCCCCCCC)cc3)sc(c5)C)cc2)sc1C.C1(=O)c2ccccc2C(=C(C#N)C#N)/C1=C/c1sc2c(c1)C(CCCCCC)(c1c-2cc2c(c1)-c1c(C2(CCCCCC)CCCCCC)cc(s1)/C=C1/C(=C(C#N)C#N)c2c(C1=O)cccc2)CCCCCC']"
11,11,11,PDCBT,CCCCCCC(CCCC)CSOC(=O)c1cc(-c2cc(C(=O)OSCC(CCCC)CCCCCC)c(-c3ccc(C)s3)s2)sc1-c1ccc(C)s1,{[$]CCCCCC(CCCC)CSOC(=O)c1cc(-c2cc(C(=O)OSCC(CCCC)CCCCCC)c(-c3ccc[$]s3)s2)sc1-c1ccc[$]s1},[C][C][C][C][C][C][C][Branch1_1][Branch1_1][C][C][C][C][C][S][O][C][Branch1_2][C][=O][C][C][=C][Branch2_1][Ring2][N][C][=C][C][Branch2_1][Ring1][Branch1_1][C][Branch1_2][C][=O][O][S][C][C][Branch1_1][Branch1_1][C][C][C][C][C][C][C][C][C][C][=C][Branch1_1][O][C][=C][C][=C][Branch1_1][C][C][S][Ring1][Branch1_2][S][Ring2][Ring1][O][S][C][Expl=Ring2][Ring1][S][C][=C][C][=C][Branch1_1][C][C][S][Ring1][Branch1_2],IDIC,CCCCCCC1(CCCCCC)c2cc3c(cc2-c2sc(/C=C4\C(=O)c5ccccc5C4=C(C#N)C#N)cc21)C(CCCCCC)(CCCCCC)c1cc(/C=C2\C(=O)c4ccccc4C2=C(C#N)C#N)sc1-3,{[$]CCCCCC1(CCCCCC)c2cc3c(cc2-c2sc(/C=C4\C(=O)c5ccccc5C4=C(C#N)C#N)cc21)C(CCCCCC)(CCCCCC)c1cc(/C=C2\C(=O)c4ccccc4C2=C(C#N)C#N)sc1-3},[C][C][C][C][C][C][C][Branch1_1][Branch1_3][C][C][C][C][C][C][C][=C][C][=C][Branch2_1][Ring2][O][C][=C][Ring1][Branch1_2][C][S][C][Branch2_1][Ring1][Branch2_2][/C][=C][\C][Branch1_2][C][=O][C][=C][C][=C][C][=C][Ring1][Branch1_2][C][Ring1][Branch2_3][=C][Branch1_1][Ring1][C][#N][C][#N][=C][C][Expl=Ring2][Ring1][Branch1_1][Ring2][Ring2][C][C][Branch1_1][Branch1_3][C][C][C][C][C][C][Branch1_1][Branch1_3][C][C][C][C][C][C][C][C][=C][Branch2_1][Ring1][Branch2_2][/C][=C][\C][Branch1_2][C][=O][C][=C][C][=C][C][=C][Ring1][Branch1_2][C][Ring1][Branch2_3][=C][Branch1_1][Ring1][C][#N][C][#N][S][C][Expl=Ring2][Ring1][Branch1_1][Ring2][Branch1_1][O],-5.32,-3.3,-5.69,-3.91,6.28,5.901,0.814,11.31,64.1,"['CCCCCCC(CCCC)CSOC(=O)c1cc(-c2cc(C(=O)OSCC(CCCC)CCCCCC)c(-c3ccc(C)s3)s2)sc1-c1ccc(C)s1.CCCCCCC1(CCCCCC)c2cc3c(cc2-c2sc(/C=C4\\C(=O)c5ccccc5C4=C(C#N)C#N)cc21)C(CCCCCC)(CCCCCC)c1cc(/C=C2\\C(=O)c4ccccc4C2=C(C#N)C#N)sc1-3', 'c1cc(sc1C)-c1c(cc(s1)-c1cc(C(=O)OSCC(CCCCCC)CCCC)c(-c2ccc(s2)C)s1)C(=O)OSCC(CCCC)CCCCCC.c1cccc2C(=C(C#N)C#N)/C(=C/c3cc4c(-c5cc6C(c7cc(/C=C8/C(c9c(C8=O)cccc9)=C(C#N)C#N)sc7-c6cc5C4(CCCCCC)CCCCCC)(CCCCCC)CCCCCC)s3)C(=O)c21', 'O=C(c1c(sc(-c2cc(C(OSCC(CCCCCC)CCCC)=O)c(-c3sc(cc3)C)s2)c1)-c1sc(C)cc1)OSCC(CCCC)CCCCCC.C1(\\C(c2c(cccc2)C1=O)=C(C#N)C#N)=C/c1sc2-c3c(C(CCCCCC)(CCCCCC)c2c1)cc1-c2sc(/C=C4\\C(=O)c5c(C4=C(C#N)C#N)cccc5)cc2C(CCCCCC)(CCCCCC)c1c3', 'O(C(c1c(sc(c1)-c1cc(C(=O)OSCC(CCCC)CCCCCC)c(s1)-c1ccc(C)s1)-c1sc(cc1)C)=O)SCC(CCCC)CCCCCC.C(#N)C(C#N)=C1c2c(C(/C1=C\\c1sc3-c4c(cc5-c6sc(cc6C(c5c4)(CCCCCC)CCCCCC)/C=C4/C(c5ccccc5C4=O)=C(C#N)C#N)C(CCCCCC)(CCCCCC)c3c1)=O)cccc2', 'Cc1sc(-c2sc(-c3sc(-c4sc(cc4)C)c(C(=O)OSCC(CCCCCC)CCCC)c3)cc2C(OSCC(CCCC)CCCCCC)=O)cc1.c1cccc2c1C(/C(C2=O)=C/c1sc2c(C(CCCCCC)(CCCCCC)c3cc4-c5sc(cc5C(c4cc3-2)(CCCCCC)CCCCCC)/C=C2/C(c3ccccc3C2=O)=C(C#N)C#N)c1)=C(C#N)C#N']"
